Repository: kinart-hub/newenergy-fde

# newenergy-fde —— 新能源产线工艺数据分析 Skill

面向**锂电池 / 光伏工艺工程师**的产线数据分析技能包。

上传检测设备导出的 CSV/Excel，自动完成工序判定 → 数据清洗 → SPC 判异 →

相关性分析 → 不良 Pareto → 根因定位 → DOE 寻优 → 标准化报告。
> **许可一句话**：Elastic License 2.0，**源码可得（source-available），不是 OSI 开源**。
> 个人与企业内部自用免费；对外提供托管服务需商业授权。详见[第 0 节](#0-先说清楚许可这不是开源项目)。

---

## 30 秒跑通

```bash
git clone https://github.com/kinart-hub/newenergy-fde.git
cd newenergy-fde

python scripts/selftest.py          # 1169 项端到端自检，应全部通过
python scripts/fde_run.py analyze -i examples/01_涂布工艺数据.csv -o output/try
```

跑完看 `output/try/`：工艺分析报告、8D 初稿（D1–D8）、图表、结构化 `result.json`。
**不需要 `pip install` 任何东西**——全部用 Python 标准库实现，内网离线可用。

## 三种用法

| 形态 | 怎么用 | 适合谁 |
| --- | --- | --- |
| **AI Skill**（推荐） | 装进支持 Skill 的 AI 客户端，直接说"分析这份涂布数据" | 不想碰命令行的工艺/质量工程师 |
| **命令行** | `python scripts/fde_run.py analyze -i <数据> -o <输出>` | 要批量跑、要接定时任务的场景 |
| **编程集成** | 调用 `lib/pipeline.py` | 集成进自有系统（**对外提供服务需商业授权**） |

> 报告拿到手不知道怎么读、或者要拿去开会/答复客户：
> 看 [`docs/报告解读入门-给质量经理.md`](docs/报告解读入门-给质量经理.md)——
> 五分钟版只看四处、每节要做哪个决定、八个会导致错误决定的读法、术语与打印清单。
> 那一份不需要统计基础。
> 想知道某条评审建议到底做没做：看 [`docs/评审报告-落实台账.md`](docs/评审报告-落实台账.md)
> ——9 条逐条带落点、commit 与可直接复制运行的复核命令。

---

## 0. 先说清楚许可（这不是开源项目）

本项目采用 **Elastic License 2.0**，条款见 `LICENSE`，
原文以 https://www.elastic.co/licensing/elastic-license 为准。

**它是"源码可得"（source-available），不是 OSI 认证的开源许可证。**
本仓库不自称开源，也请不要这样介绍它。

| 你可以免费做                                        | 你不可以做                                    |
| --------------------------------------------- | ---------------------------------------- |
| 下载、运行、修改，用于自己的工艺分析工作（**允许企业内部商业使用**）          | 做成对外提供的托管服务 / 平台服务再售                     |
| 修复 bug、添加自家工序与参数，只要保留许可条款                    | 删除或掩盖本软件的许可、版权声明                         |
| 把修改后的版本分发给**组织内部**同事使用                        | 未经许可使用持有人商标（商标使用另受适用法律规定）               |
| 写文章、做教学、二次开发自用                                | 删除许可后再分发（违反条款的使用不属于被许可行为，且许可会自动终止）        |

> `LICENSE` 相对 Elastic License 2.0 官方文本**只删了一条**：关于"许可密钥功能"的限制。
> 本软件没有任何许可密钥或授权校验代码，留着那条就是条款描述了一件不存在的事。
> 其余条款逐字一致，删除处已在 `LICENSE` 末尾的 Modification notice 中标明。

需要上表中"不可以"的用法（包括对外提供服务）时，请联系版权持有人获取商业许可。

> 为什么不选 Apache-2.0 / MIT：宽松许可证授予的是永久且不可撤销的权利。
> 一旦公开发布，任何人都可以把它包装成对外提供的托管服务再售卖而无须回馈，
> 那样这个项目就没有可持续的资金去继续演进。选择 Elastic License 2.0，
> 是为了让"同行继续免费自用与贡献"和"项目能长期演进"同时成立。

贡献前请读 [`CONTRIBUTING.md`](./CONTRIBUTING.md) 与 [`CLA.md`](./CLA.md)——
**第一个 PR 之前必须签 CLA**，否则贡献者对自己的部分保留版权，
将来整个项目无法统一变更许可。

---

## 1. 它解决什么问题

| 现状痛点                | 本 Skill 的做法                                    |
| ------------------- | ---------------------------------------------- |
| 产线数据躺在 Excel 里，没人分析 | 上传即出报告，无需写公式                                   |
| 不良率升高，靠经验猜原因        | 分层（设备/批次/班次）先收窄边界，再用统计 + 机理定位                  |
| 8D 的 D4 根因写不出证据     | 给出相关系数、p 值、分层 ANOVA、5Why 链条                    |
| 参数优化靠试错             | 自动生成正交表/响应面运行表，含因子水平取值依据                       |
| 每家 MES 列名都不一样       | 116 个标准参数的别名库 + 工序上下文匹配，认不出来的字段可手工补别名入库        |
| 不同检测设备导出格式互不兼容      | 设备档案层：竖表/多级表头/合计尾行归一 + 私有列名映射 + 单位自动换算，见第 5c 节 |
| 上一道工序检测没问题，这道却出不良   | 跨工序追溯：按批次对齐上下游数据，判定本工序主导/上游带入/上游合格但边缘，见第 5d 节  |

---

## 2. 核心能力

### 数据接入

- CSV / TSV / XLSX（多 sheet、共享字符串、Excel 日期序列号、带单位后缀的数值）
- 自动跳过设备导出的前导说明行（`#` 注释头）
- 编码自动识别：UTF-8-SIG / UTF-8 / GBK / GB18030
- **设备档案层**：识别导出来自哪台仪器，自动归一竖表/多级表头/单位行/统计尾行（第 5c 节）

### 工艺数据预处理

- 列名标准化（116 参数别名库，**带工序上下文**，防止跨行业误匹配；设备私有别名优先）
- 缺失值处理、重复行剔除
- 单位归一：mm↔μm、mA↔A、Ω↔mΩ、%↔ppm 等，写法同义（wt%≡%、μm≡um、Ω≡ohm）先归一再比较
- 异常值：物理量程 + MAD 稳健统计（**只标记不删除**，避免抹掉真实工艺异常）
- 时间对齐、批次合并、z-score / min-max / 偏差百分比归一化

### 工艺分析

- SPC：X-MR / Xbar-R / p / c 图，**Nelson 1-8 判异规则**（含 Western Electric 4 条）
- 过程能力：Cp / Cpk / Pp / Ppk / Cpm / σ 水平 / 预期 ppm
- **规格版本化**：规格改过版时按每行数据的时间取**当时生效**的那一版判，分段给 Cpk
  （一份规格通吃历史数据，会把"当时合规"判成"超标"；实测改版后 Cpk 从 0.85 掉到 −0.57，
  混算就完全看不出来）。空档/重叠/认不出时间列都会告警，不默认取最新版
- 相关性：Pearson / Spearman + 显著性、**滞后相关**、分类变量 ANOVA η²、VIF 共线性
- 不良分类：Pareto + ABC 分级（**自动区分"计数型缺陷"与"连续测量列"**）
- 根因定位：**知识库先验 × 数据证据 × 时序吻合** 三权重融合排序 + 5Why
- **多批次摄入**：目录批量读入 + 按业务键去重 + 增量游标。MES 按时间窗滚动导出，
  相邻批次必然重叠；不去重会让 σ 被低估（实测相邻重复把 σ_within 从 0.68 压到 0.34）、
  控制限收窄、正常点被判超限。逐行保留出处（哪个文件第几行），批次表写清每批覆盖的时间段
- 良率损失：按最显著的分组维度（ANOVA F 最大）拆解
- DOE：全因子 / L8 / L9 / L16 / L27 正交表 / Box-Behnken / CCD + 主效应 + 信噪比 + 响应面寻优

### 输出

- Markdown 报告（复制进邮件 / 8D 系统）
- HTML 报告（**单文件自包含**，SVG 图表内嵌，离线可看，可直接打印为 PDF）
- **Word (.docx) 与 PDF 原生文件**（零第三方依赖；图表以 SVG 矢量嵌入，放大不糊）。
  进 8D 系统、发客户、走签核时直接给文件，不用再人工转一遍——
  多一次手工转换就多一次"报告版本和实际结论对不上"的机会
- 独立 SVG 图表（可放进 PPT）
- JSON 结果（供二次开发）

---

## 3. 快速开始

```bash
cd newenergy-fde

# 生成六类仿真产线数据（可选，用于验证）
python scripts/make_demo_data.py

# 分析（最简）
python scripts/fde_run.py analyze --input examples/01_涂布工艺数据.csv --outdir output/coating

# 指定指标、工序、缺陷（推荐，结论更准）
python scripts/fde_run.py analyze --input data.xlsx --target "不良率(%)" \
       --process battery_coating --defect "针孔气泡" --outdir out

# 传入企业规格（强烈建议，Cpk 才有效力）
python scripts/fde_run.py analyze --input data.csv --spec spec.json --outdir out

File: knowledge/材料测试工序知识库.md
# 材料测试（高分子 / 导热界面 / 电磁屏蔽 / 吸波 / 复合材料）工序知识库

> 本库为 `newenergy-fde` 的「材料测试」行业切片骨架。定位：为材料表征测试类岗位/场景提供
> **统计、DOE、根因、报告** 的方法论支撑与**域参数/标准口径索引**。
> FDE 不操作实验室设备、不替代标准符合性判定；设备操作与标准解读以受控规程为准。

## 1. 适用范围（来自招聘 JD 与公开检测机构口径）

- 导热界面材料（TIM）、电磁屏蔽/吸波材料、高分子复合材料等的全流程测试。
- 关键性能：热导率/热阻/比热容/热膨胀系数/玻璃化转变温度(Tg)/热稳定性/硬度/模量/
  介电常数/磁导率/电磁屏蔽效能。
- 设备：热分析（DSC/TGA/TMA/DMA）、成分结构（FTIR/GC-MS/NMR/XRD/SEM/EDS/GPC）、
  力学（万能试验机/冲击/硬度计）、电学与电磁（高阻计/LCR/耐压仪/VNA）。

## 2. 检测模块与常用方法（真实口径，源自公开检测机构资料）

| 模块 | 典型方法/设备 | 常用标准（示例） | 来源 |
|---|---|---|---|
| 热性能 | DSC(Tg/熔融/结晶度/OIT)、TGA(热稳定性/分解温度/填料含量)、TMA(CTE)、DMA(粘弹) | GB-T 19466 / ISO 11357(DSC)、ISO 11358 / ASTM E1131(TGA)、ISO 11359(TMA) | 北检高分子材料测试 |
| 导热/热阻 | 激光闪射(ASTM E1461/GB-T 22588)、稳态热流(ASTM D5470)、护热板(GB-T 10294/10295)、平面热源(ISO 22007-2) | ASTM E1461、ASTM D5470、GB-T 22588 | 北检燃料电池导热界面材料测试、赛宝实验室 |
| 成分结构 | FTIR、GC-MS(残留单体/小分子)、GPC(分子量)、XRD(结晶)、SEM/EDS(形貌/元素) | GB-T 6040(FTIR)、ISO 13885/GB-T 21863(GPC) | 北检高分子/复合材料检测 |
| 力学性能 | 拉伸(ASTM D638/ISO 527/GB-T 1040)、弯曲(ASTM D790/ISO 178/GB-T 9341)、冲击(ASTM D256/ISO 180/GB-T 1043)、硬度(邵氏 ASTM D2240/GB-T 2411)、层间剪切(ASTM D2344) | 上列 | 北检/北京微析 |
| 电学与电磁 | 体积/表面电阻率(ASTM D257/GB-T 1410/IEC 60093)、介电(ASTM D150/IEC 60250)、击穿(ASTM D149/GB-T 1408/IEC 60243)、电磁屏蔽效能 | ASTM D4935(同轴)、GB-T 30142(法兰同轴)、GJB 6190、IEEE 299；吸波 GJB 2038A、IEEE 1128 | 北检屏蔽效率检测、中科光析吸波检测 |
| 老化环境 | 紫外(GB-T 16422/ISO 4892/ASTM G154)、氙灯(GB-T 16422.2/ASTM G155)、湿热(GB-T 2423)、盐雾(ASTM B117/GB-T 10125)、热空气(GB-T 3512) | 上列 | 北检高分子材料测试 |

## 3. 与 FDE 能力的对接点

- **SPC / 过程能力**：测试数据（如批次间热导率、拉伸强度）的稳定性、Cpk 判读，与 JD「熟练 SPC 解读测试数据并优化流程」直接对应。
- **DOE 实验设计**：配方/工艺因子（填料含量、厚度、固化窗口、升温速率）对性能的影响筛选，DOE 安全包络可约束合规范围。
- **根因排序**：缺陷机理库（见 `process_specs.json` 的 `defect_rootcause`）提供「候选参数→机理→验证清单」结构化推理。
- **结构化报告**：输出可审计的材料测试分析报告（非实验室原始报告），保留「无依据不下判定」的责任边界。

## 4. 边界与待确认项

- 材料性能典型值因牌号差异极大，本库 `typical_range` 仅作量级兜底，**正式判定以受控规格书/控制计划为准**。
- 缺陷机理条目均带 `source`，机理取自公开检测机构资料，**现场适用性待复核**。
- 设备操作、标准符合性、CNAS 评审不在 FDE 范围内。

File: knowledge/锂电池工序知识库.md
# 锂电池工序知识库

> 用途：给 AI 与工艺工程师提供**判读依据**，不是规格书。
> 所有数值为行业典型参考，用于快速判断异常量级；正式判定必须以企业受控规格为准。
> 机器可读版本见 `process_specs.json`（脚本直接读它）。

---

## 0. 整线逻辑与"参数传导链"

锂电池制造的底层逻辑：**上游工序的参数波动会以放大或衰减的方式传导到下游指标**。

```
浆料 → 涂布 → 辊压 → 分切 → 卷绕/叠片 → 装配焊接 → 烘烤注液 → 化成 → 分容分选
 │       │       │      │        │           │          │        │        │
固含    面密度  压实密度 毛刺    张力/对位   焊接电阻    水分     SEI质量  容量/内阻
粘度    烘箱温度 反弹率         隔膜褶皱                 注液量    产气      K值
```

**关键传导关系（做根因分析时的优先怀疑路径）**

| 下游异常 | 优先回溯的上游参数 | 传导机理 |
|---|---|---|
| 容量一致性差 | 面密度 CV → 压实密度 → 注液量 → 化成柜温 | 容量 = 活性物质量 × 首效 × 利用率，任一环节波动都会叠加 |
| 内阻偏高 | 压实密度（过压）→ 注液量 → 极耳焊接电阻 → 化成电流 | 过压破坏孔隙结构，浸润变差，离子通路受阻 |
| 自放电 K 值超标 | 毛刺 → 隔膜损伤 → 金属异物 → 水分 | 微短路或副反应持续消耗活性锂 |
| 循环衰减快 | 水分 → SEI 质量 → 压实密度 → Overhang | SEI 不稳定会持续修复、持续消耗 |
| 产气鼓包 | 水分 → 残留溶剂（烘箱末区）→ 化成电流过大 | 电解液分解产气 |

**分析铁律**：先判断异常是"突发台阶"还是"缓慢漂移"。
- 突发台阶 → 换料、换批、参数调整、设备维修（查变更记录）
- 缓慢漂移 → 磨损、老化、沉降、季节温湿度（查趋势与保养记录）

---

## 1. 浆料制备（涂布的前置）

| 参数 | 典型值 | 控制要点 |
|---|---|---|
| 固含量 | 负极（水系石墨）45-55%；正极 NCM/NMP 68-75%；LFP 55-65% | 固含决定粘度与涂布流平性，是面密度的第一因 |
| 粘度 | 负极 2000-6000；正极 3000-10000 mPa·s | **必须标注剪切率与测试温度**，否则跨批次不可比 |
| 细度/粒度 | D50 依配方，D100 通常 ≤ 30 μm | D100 超标直接导致涂布划痕与针孔 |
| 沉降 | 静置后上下层固含差 ≤ 1% | 浆料超期静置会沉降，是"同一批次前后段面密度漂移"的经典原因 |

**常见误判**：把"粘度不合格"直接判定为浆料问题。实际上粘度是温度的函数，
25℃ 与 35℃ 测值可差 20% 以上。**先看测试温度，再看浆料本身。**

---

## 2. 涂布

### 2.1 核心参数

| 参数 | 典型值 | 控制口径 |
|---|---|---|
| 面密度（单面） | 石墨负极 90-130 g/m²；LFP 正极 170-220；NCM 正极 190-240 | 与目标值偏差 ≤ ±1.5%，纵向 CV ≤ 1.0% |
| 涂布速度 | 狭缝涂布 20-80 m/min | 提速必须同步复核烘箱能力 |
| 烘箱分区温度 | 4-8 区梯度，如 60/75/90/105/110/95/80 ℃ | 单点 ±5℃，**曲线形状比单点更重要** |
| 极片含水量 | ≤ 200 ppm（涂布后）；≤ 50 ppm（注液前烘烤后） | 卡边检测（取样位置影响极大） |
| 剥离强度 | 负极 ≥12-15 N/m；正极 ≥18-20 N/m | 依配方与测试方法 |

### 2.2 烘箱温度曲线的判读（最容易出错的地方）

烘箱不是"越热越好"，是一条**溶剂挥发速率曲线**：

| 段位 | 温度过高 | 温度过低 |
|---|---|---|
| 首区（1-2 区） | 表面先结皮，内部溶剂汽化冲破表层 → **针孔、气泡、开裂** | 浆料流动性过强 → **流挂、厚边** |
| 中段（峰值区） | 粘结剂迁移 → **掉料、剥离强度下降** | 溶剂未充分挥发 |
| 末区 | 极片过热、脆化 | **残留溶剂/NMP 超标** → 化成产气、水分高 |

**诊断要点**：针孔气泡问题，**第一动作是降首区温度 5-10℃ 做单因子验证**，
而不是先调浆料配方。这是成本最低、反馈最快的验证。

### 2.3 面密度异常的排查顺序

1. 确认固含是否在该批次配方窗口内（固含是面密度的第一因）
2. 对比涂布速度变更时间点与面密度阶跃时间点是否吻合
3. 检查浆料静置时间是否超期导致沉降
4. 检查泵速/阀开度（供料量与基材速度的匹配）
5. 测横向五点面密度，区分是纵向漂移还是横向分布问题

---

## 3. 辊压

| 参数 | 典型值 | 说明 |
|---|---|---|
| 压实密度 | 石墨负极 1.55-1.70；LFP 2.2-2.4；NCM 3.3-3.6 g/cm³ | 偏差 ≤ ±2% |
| 反弹率 | ≤ 3%（辊压后 24h 复测） | 反弹说明压实不稳定，影响入壳与卷芯厚度一致性 |
| 辊温 | 常温-120℃（视工艺） | 热辊可降低反弹 |

**过压 vs 欠压的后果**
- 过压：孔隙率过低 → 注液浸润困难、离子传导差 → **内阻升高、析锂风险**
- 欠压：接触不良 → **内阻升高、能量密度不足、掉料**

注意：过压和欠压**都会导致内阻升高**，所以"内阻高"不能直接反推压实方向，
必须看压实密度的实际测量值落在窗口的哪一侧。

---

## 4. 卷绕 / 叠片

### 4.1 张力是第一参数

| 参数 | 典型值 | 控制口径 |
|---|---|---|
| 极片张力 | 8-25 N（视幅宽） | 波动 ≤ ±5% |
| 隔膜张力 | 3-8 N | **必须显著低于极片张力** |
| 卷绕速度 | 5-60 ppm | 提速需同步复核张力闭环与 CCD 响应 |
| Overhang（负极包覆量） | 1-3 mm | 过小→析锂；过大→能量密度损失 |
| 极片错位 | ≤ 0.5 mm | CCD 在线对位 |

**张力的三个经典问题**
1. 张力过大 → 极片拉伸 → 掉料、断片
2. 张力过小 → 松卷 → 褶皱、层间间隙
3. **隔膜张力 ≥ 极片张力** → 隔膜被拉伸后回缩 → **起皱**（这是最常见的隔膜褶皱原因）

### 4.2 Hi-pot 短路测试

- 典型 250-500 V DC，判定阈值按机型（常见绝缘电阻 ≥20 MΩ 或漏电流 ≤1 μA）
- **Hi-pot 不良是拦截内短路的最后关口**，出现批量不良必须立即停线排查
- 排查方向：毛刺（分切刀具磨损）、极片错位、隔膜针孔、金属异物
- **分析方法**：按卷绕机号/模切刀号做 Pareto 分层，若集中在单台设备 → 设备问题；
  若分散 → 来料（隔膜/极片）问题

### 4.3 毛刺

- 极片分切毛刺典型要求 ≤10 μm，且不得超过隔膜厚度的 1/2
- 毛刺是内短路的头号物理原因，且**具有刀具寿命相关性**（随生产数量递增）
- 分析时要看"毛刺高度 vs 刀具生产数量"的散点关系，而非只看毛刺是否超标

---

## 5. 注液

| 参数 | 典型值 | 说明 |
|---|---|---|
| 注液量 | ±1.5% | 不足→浸润不良、内阻高；过量→产气、漏液 |
| 露点 | ≤ -40℃（部分 ≤-45℃） | **必须连续监控，单点抽检无意义** |
| 电芯水分 | ≤ 50 ppm | 超 100 ppm 会显著恶化 SEI 与循环 |
| 静置浸润 | 12-48 h | 不足→化成产气、容量偏低 |

**水分是锂电池寿命的头号杀手**。水分超标会：
与 LiPF6 反应生成 HF → 腐蚀正极、破坏 SEI → 产气、内阻升高、循环跳水。

**判读要点**：如果看到"容量衰减快 + 产气 + 内阻升高"三连，
第一怀疑是水分，而不是电解液配方。

---

## 6. 化成 / 分容

### 6.1 化成的本质

化成是**在负极表面生长 SEI 膜**的过程。SEI 的质量决定了电芯的：
首效、内阻、自放电、循环寿命。

| 参数 | 典型值 | 影响 |
|---|---|---|
| 化成电流 | 0.02-0.1 C | 过大→SEI 疏松、不可逆容量高；过小→工时长 |
| 化成温度 | 25-45℃，柜内温差 ≤±2℃ | 温度决定 SEI 成分，温差直接破坏一致性 |
| 夹具压力 | 0.2-0.6 MPa | 影响界面接触与产气排出 |
| 首效 | 石墨体系 88-94% | 低于基线 2pt → 查水分与 SEI |

### 6.2 分容关键指标与判读

| 指标 | 控制口径 | 异常时的含义 |
|---|---|---|
| 容量 | 配组 ±1% | **双峰分布 = 混入异常批次**（这是最有价值的信号） |
| ACIR | 组内 CV ≤8% | 偏高→焊接/压实/注液/电解液电导率 |
| DCR | 组内 CV ≤10% | 测试条件（SOC/脉冲/时长）必须先锁定 |
| 自放电 K 值 | ≤0.5 mV/d（部分 ≤0.1 mV/h） | **微短路最灵敏的指标，比容量更早暴露问题** |

### 6.3 三高判定法（化成段的实用判读规则）

| 组合 | 指向 |
|---|---|
| 容量低 + 内阻高 + K 值高 | 微短路（毛刺/异物）或水分超标 |
| 容量低 + 内阻正常 + K 值正常 | 活性物质量不足（面密度/压实）或注液量不足 |
| 容量正常 + 内阻高 + K 值正常 | 接触电阻问题（焊接/极耳/夹具） |
| 容量正常 + 内阻正常 + K 值高 | 早期微短路，需延长搁置复测确认 |

### 6.4 柜间差异分析方法

化成柜的通道温度差异是容量一致性的隐形杀手：
1. 按柜号/通道分组做 ANOVA
2. 若通道间差异显著（p<0.05）→ 查柜内风道与温控
3. 若柜间差异显著 → 查柜体保温与循环水路
4. **必须先排除柜温因素，才能把容量差异归因到上游工序**

---

## 7. 不良 - 根因速查表

| 不良现象 | 优先怀疑参数（按顺序） | 快速验证动作 |
|---|---|---|
| 面密度超差 | 固含 → 泵速/阀开度 → 涂布速度 → 间隙比 | 测五点横向面密度，确认是纵向还是横向问题 |
| 针孔气泡 | 烘箱一区温度 → 浆料脱泡 → 浆料温度 → 涂布速度 | 一区温度降 5-10℃ 单因子验证 |
| 厚边 | 粘度 → 间隙比 → 表面张力 | 测横向五点，确认边缘是否偏高 |
| 掉料 | 烘箱峰值温度 → 压实密度 → 张力 → 粘结剂 | 测剥离强度，反查烘箱曲线 |
| 极片错位 | 张力稳定性 → 卷绕速度 → CCD 对位 → 卷针夹持 | 把张力曲线与错位时刻做时间对齐 |
| 隔膜褶皱 | 隔膜张力（是否≥极片张力）→ 张力波动 → 放卷制动 | 直接对比两条张力曲线的比值与带宽 |
| 内短路 | 毛刺 → 极片错位 → 隔膜针孔 → 金属异物 | 按设备/刀具做 Pareto，解剖定位短路点 |
| 自放电超标 | K 值分布（双峰？）→ 毛刺 → 水分 → 异物 | K 值直方图看是否双峰 |
| 容量一致性差 | 面密度 CV → 化成柜温 → 注液量 → 压实密度 | 按柜通道 ANOVA + 容量直方图 |
| 内阻偏高 | 区分 ACIR/DCR → 压实密度 → 注液量 → 焊接电阻 | 同步偏高→本体；仅 DCR 高→极化 |

---

## 8. 数据采集的坑（做分析前必须确认）

1. **测试条件未锁定**：粘度没标温度、DCR 没标 SOC、内阻没标频率 → 数据不可比
2. **取样位置不一致**：面密度取左中右哪一点、水分取极片哪个位置 → 数据不可比
3. **时间戳精度不足**：只有日期没有时分 → 无法与设备参数变更做时间对齐
4. **缺少分组维度**：没有设备号/批次号 → 无法区分全局问题与单台设备问题
5. **比率直接相加**：不同产量的班次不良率直接求平均 → 权重错误，必须用产量加权
6. **测量系统误差未评估**：量具 R&R 未做 → 波动可能来自测量而非工艺
   （经验规则：测量系统变异应 < 过程变异的 10%，< 规格带的 30%）
